Repository: SUPERREALCODER/Environmental-inhibitor-

File: 1 cluster data sheet - Sheet1.csv
Unnamed: 0,Inhibitor,Metal,Alloy,Temperature_K,pH,Salt_Concentrat_M,Efficiency,Cost/100 gm,Cost,Toxicity,Source,cluster_label
4,"1H-Imidazo[4,5]pyrazine-2-thiol",Al,AA2024,298,4,0.1,50,502056,https://store.apolloscientific.co.uk/product/1h-imidazo45-bpyridine-2-thiol,skineye respiratory irritation,https://store.apolloscientific.co.uk/product/1h-imidazo45-bpyridine-2-thiol,1
5,2-Mercapto-5-methylbenzimidazole,Al,AA2024,298,4,0.1,80,"8,458.20",https://www.sigmaaldrich.com/IN/en/product/aldrich/263575?utm_source=google&utm_medium=cpc&utm_campaign=15000381723&utm_content=129438260635&gclid=Cj0KCQjwwYSwBhDcARIsAOyL0fgJKoOLPeW0y2O4rARmA7OAQhk79XthY5VseB5lymXQniKtk3uyAooaAudHEALw_wcB,skineye respiratory irritation,https://pubchem.ncbi.nlm.nih.gov/compound/2-Mercapto-5-methylbenzimidazole#section=Safety-and-Hazards,1
10,Thiosalicylic acid / 2-Sulfanylbenzoic acid / 2-Mercaptobenzoic acid,Al,AA2024,298,7,0.1,88,250,https://m.indiamart.com/proddetail/thiosalicylic-acid-21198326930.html,skin eye irritation,https://sdfine.com/coa/56472MSDS.pdf,1
12,2-Mercaptonicotinic acid,Al,AA2024,298,7,0.1,83,8762.25,https://www.chemicalbook.com/ChemicalProductProperty_EN_CB4378840.htm,skin eye irritation,https://pubchem.ncbi.nlm.nih.gov/compound/2-Mercaptonicotinic-acid,1
13,2-Mercaptopyrimidine,Al,AA2024,298,7,0.1,89,71373,https://www.sigmaaldrich.com/IN/en/product/aldrich/129623?utm_source=google&utm_medium=cpc&utm_campaign=15000381723&utm_content=129438260635&gclid=Cj0KCQjwwYSwBhDcARIsAOyL0fiC75hLao6x1gJXkt9HVWr-KA2jDwBpDkzGVYLsbbljJZuhJ6llyrUaAqihEALw_wcB,skin eye irritation may cause respiratory irritation,https://pubchem.ncbi.nlm.nih.gov/compound/2-Mercaptopyrimidine,1
18,"3-Amino-1,2,4-triazole",Al,AA2024,298,4,0.1,70,7958.7,https://www.sigmaaldrich.com/IN/en/product/sigma/a8056?utm_source=google&utm_medium=cpc&utm_campaign=15000381723&utm_content=129438260635&gclid=Cj0KCQjwwYSwBhDcARIsAOyL0fhhOzpl0qxEPkwhlpGrWnOl1RTA0-egMgA3imSKsca_wz4QQzgE_fkaAjfQEALw_wcB,toxic aquatic life long lasting effect disorder developement embryo,https://www.sigmaaldrich.com/IN/en/sds/sigma/a8056,1
28,4-Mercaptobenzoic acid,Al,AA2024,298,7,0.1,97,689000,https://www.sigmaaldrich.com/IN/en/product/aldrich/706329?utm_source=google&utm_medium=cpc&utm_campaign=15000381723&utm_content=129438260635&gclid=Cj0KCQjwwYSwBhDcARIsAOyL0fhZH6xaeZtOqQi3SLfFU68g365mAiyxJ1OxaGZif_Xv5R8sZiALQHgaAmeeEALw_wcB,skin eye irritation may cause respiratory irritation,https://www.ncbi.nlm.nih.gov/pmc/articles/PMC7747936/,1
29,"4,5-Diamino-2,6-dimercaptopyrimidine",Al,AA2024,298,7,0.1,87,223998,https://www.sigmaaldrich.com/IN/en/product/aldrich/d15405?utm_source=google&utm_medium=cpc&utm_campaign=15000381723&utm_content=129438260635&gclid=Cj0KCQjwwYSwBhDcARIsAOyL0fjY3foQde_9WnsXb4vNV8K84KgHr6CoMa_EQg5V660qTu2scG2a9M8aAkrsEALw_wcB,skin eye irritation respiratory irritation,https://www.chemicalbook.com/msds/2-4-dimercapto-5-6-diaminopyrimidine.htm,1
30,"4,5-Diaminopyrimidine",Al,AA2024,298,4,0.1,50,1750470,https://www.sigmaaldrich.com/IN/en/product/aldrich/d24501?utm_source=google&utm_medium=cpc&utm_campaign=15000381723&utm_content=129438260635&gclid=Cj0KCQjwwYSwBhDcARIsAOyL0fhGD-rBUpdVtHLjXVwyfNf61qXY1WuHEokvFgnzU6H-lYef8dAEmMcaAnNjEALw_wcB,skineye irritation fatal inhaled toxic contact skin,https://www.fishersci.dk/shop/products/4-5-diaminopyrimidine-97-thermo-scientific/10366354,1
31,"4,6-Diamino-2-mercaptopyrimidine",Al,AA2024,298,10,0.1,60,296.4,https://m.indiamart.com/proddetail/4-6-diamino-2-mercaptopyrimidine-cas-1004-39-3-2852538268333.html,skin eye irritation digestive respiratory tract irritation,https://fscimage.fishersci.com/msds/94034.htm,1
39,5-Ethoxy-2-mercaptobenzimidazole,Al,AA2024,298,4,0.1,70,50,https://www.indiamart.com/proddetail/5-ethoxy-2-mercaptobenzimidazole-intermideate-2851252825612.html,skin eye irritant also cause specific target organ toxicity,https://www.fishersci.fi/store/msds?partNumber=11374755&countryCode=FI&language=en,1
40,5-Ethoxy-2-mercaptobenzimidazole,Al,AA2024,298,10,0.1,50,50,https://www.indiamart.com/proddetail/5-ethoxy-2-mercaptobenzimidazole-intermideate-2851252825612.html,skin eye irritant also cause specific target organ toxicity,https://www.fishersci.fi/store/msds?partNumber=11374755&countryCode=FI&language=en,1
43,6-Amino-2-mercaptobenzothiazole,Al,AA2024,298,7,0.1,89,178800,https://www.tcichemicals.com/IN/en/p/A0682,skin eye irritant also cause specific target organ toxicity,https://www.echemi.com/sds/6-amino-2-mercaptobenzothiazole-pid_Rock21413.html,1
44,6-Mercaptonicotinic acid,Al,AA2024,298,4,0.1,60,55587.35,"https://www.chemicalbook.com/ChemicalProductProperty_EN_CB5753165.htm#:~:text=6%2DMercaptonicotinic%20acid%20price%20More%20Price(6)%20;%20Z1904%2C,$87%2C%20Buy%20;%20MT%2D16607%2C%200.5g%2C%20$298%2C%20Buy.",skin irritation serious eye irritation,https://www.chemicalbook.com/msds/6-mercaptonicotinic-acid.pdf,1
45,6-Mercaptonicotinic acid,Al,AA2024,298,10,0.1,50,55587.35,"https://www.chemicalbook.com/ChemicalProductProperty_EN_CB5753165.htm#:~:text=6%2DMercaptonicotinic%20acid%20price%20More%20Price(6)%20;%20Z1904%2C,$87%2C%20Buy%20;%20MT%2D16607%2C%200.5g%2C%20$298%2C%20Buy.",skin irritation serious eye irritation,https://www.chemicalbook.com/msds/6-mercaptonicotinic-acid.pdf,1
46,6-Mercaptonicotinic acid,Al,AA2024,298,7,0.1,94,55587.35,"https://www.chemicalbook.com/ChemicalProductProperty_EN_CB5753165.htm#:~:text=6%2DMercaptonicotinic%20acid%20price%20More%20Price(6)%20;%20Z1904%2C,$87%2C%20Buy%20;%20MT%2D16607%2C%200.5g%2C%20$298%2C%20Buy.",skin irritation serious eye irritation,https://www.chemicalbook.com/msds/6-mercaptonicotinic-acid.pdf,1
47,8-Hydroxyquinoline,Al,AA2024,298,4,0.1,50,220,https://m.indiamart.com/proddetail/8-hydroxyquinoline-1773301588.html,toxic aquatic organism genotoxcity break dna,https://pubmed.ncbi.nlm.nih.gov/26067700/,1
55,Dimethylglyoxime,Al,AA2024,298,4,0.1,50,2741.7,https://www.sigmaaldrich.com/IN/en/product/sial/162574,toxic swallowed flammable solid,,1
56,Dimethylglyoxime,Al,AA2024,298,10,0.1,50,2741.7,https://www.sigmaaldrich.com/IN/en/product/sial/162574,toxic swallowed flammable solid,,1
62,"5,5'-Dithiobis(2-nitrobenzoic acid)",Al,AA2024,298,7,0.6,94.4,"109,734.60",https://www.sigmaaldrich.com/IN/en/product/sigma/d8130,skin eye respiratory irritation,"https://pubchem.ncbi.nlm.nih.gov/compound/5,5'-Dithiobis(2-nitrobenzoic%20acid)#section=Safety-and-Hazards",1
63,"5,5'-Dithiobis(2-nitrobenzoic acid)",Al,AA2024,298,7,0.6,90.4,"109,734.60",https://www.sigmaaldrich.com/IN/en/product/sigma/d8130,skin eye respiratory irritation,"https://pubchem.ncbi.nlm.nih.gov/compound/5,5'-Dithiobis(2-nitrobenzoic%20acid)#section=Safety-and-Hazards",1
64,"5,5'-Dithiobis(2-nitrobenzoic acid)",Al,AA2024,298,7,0.6,90,109734.6,https://www.sigmaaldrich.com/IN/en/product/sigma/d8130,skin eye respiratory irritation,"https://pubchem.ncbi.nlm.nih.gov/compound/5,5'-Dithiobis(2-nitrobenzoic%20acid)#section=Safety-and-Hazards",1
65,"5,5'-Dithiobis(2-nitrobenzoic acid)",Al,AA2024,298,7,0.6,55.6,109734.6,https://www.sigmaaldrich.com/IN/en/product/sigma/d8130,skin eye respiratory irritation,"https://pubchem.ncbi.nlm.nih.gov/compound/5,5'-Dithiobis(2-nitrobenzoic%20acid)#section=Safety-and-Hazards",1
66,"5,5'-Dithiobis(2-nitrobenzoic acid)",Al,AA2024,308,7,0.6,92.4,109734.6,https://www.sigmaaldrich.com/IN/en/product/sigma/d8130,skin eye respiratory irritation,"https://pubchem.ncbi.nlm.nih.gov/compound/5,5'-Dithiobis(2-nitrobenzoic%20acid)#section=Safety-and-Hazards",1
67,"5,5'-Dithiobis(2-nitrobenzoic acid)",Al,AA2024,308,7,0.6,87.2,109734.6,https://www.sigmaaldrich.com/IN/en/product/sigma/d8130,skin eye respiratory irritation,"https://pubchem.ncbi.nlm.nih.gov/compound/5,5'-Dithiobis(2-nitrobenzoic%20acid)#section=Safety-and-Hazards",1
68,"5,5'-Dithiobis(2-nitrobenzoic acid)",Al,AA2024,308,7,0.6,86.9,109734.6,https://www.sigmaaldrich.com/IN/en/product/sigma/d8130,skin eye respiratory irritation,"https://pubchem.ncbi.nlm.nih.gov/compound/5,5'-Dithiobis(2-nitrobenzoic%20acid)#section=Safety-and-Hazards",1
69,"5,5'-Dithiobis(2-nitrobenzoic acid)",Al,AA2024,308,7,0.6,52.4,109734.6,https://www.sigmaaldrich.com/IN/en/product/sigma/d8130,skin eye respiratory irritation,"https://pubchem.ncbi.nlm.nih.gov/compound/5,5'-Dithiobis(2-nitrobenzoic%20acid)#section=Safety-and-Hazards",1
70,"5,5'-Dithiobis(2-nitrobenzoic acid)",Al,AA2024,318,7,0.6,89.5,109734.6,https://www.sigmaaldrich.com/IN/en/product/sigma/d8130,skin eye respiratory irritation,"https://pubchem.ncbi.nlm.nih.gov/compound/5,5'-Dithiobis(2-nitrobenzoic%20acid)#section=Safety-and-Hazards",1
71,"5,5'-Dithiobis(2-nitrobenzoic acid)",Al,AA2024,318,7,0.6,84.2,109734.6,https://www.sigmaaldrich.com/IN/en/product/sigma/d8130,skin eye respiratory irritation,"https://pubchem.ncbi.nlm.nih.gov/compound/5,5'-Dithiobis(2-nitrobenzoic%20acid)#section=Safety-and-Hazards",1
72,"5,5'-Dithiobis(2-nitrobenzoic acid)",Al,AA2024,318,7,0.6,83.3,109734.6,https://www.sigmaaldrich.com/IN/en/product/sigma/d8130,skin eye respiratory irritation,"https://pubchem.ncbi.nlm.nih.gov/compound/5,5'-Dithiobis(2-nitrobenzoic%20acid)#section=Safety-and-Hazards",1
73,"5,5'-Dithiobis(2-nitrobenzoic acid)",Al,AA2024,328,7,0.6,86.8,109734.6,https://www.sigmaaldrich.com/IN/en/product/sigma/d8130,skin eye respiratory irritation,"https://pubchem.ncbi.nlm.nih.gov/compound/5,5'-Dithiobis(2-nitrobenzoic%20acid)#section=Safety-and-Hazards",1
74,"5,5'-Dithiobis(2-nitrobenzoic acid)",Al,AA2024,328,7,0.6,81.2,109734.6,https://www.sigmaaldrich.com/IN/en/product/sigma/d8130,skin eye respiratory irritation,"https://pubchem.ncbi.nlm.nih.gov/compound/5,5'-Dithiobis(2-nitrobenzoic%20acid)#section=Safety-and-Hazards",1
75,"5,5'-Dithiobis(2-nitrobenzoic acid)",Al,AA2024,328,7,0.6,80.4,109734.6,https://www.sigmaaldrich.com/IN/en/product/sigma/d8130,skin eye respiratory irritation,"https://pubchem.ncbi.nlm.nih.gov/compound/5,5'-Dithiobis(2-nitrobenzoic%20acid)#section=Safety-and-Hazards",1
76,Sodium sulfite,Al,AA2024,298,7,0.6,63.5,4.9,https://www.indiamart.com/proddetail/sodium-sulphite-3977770233.html,skin burn skin irritation eye irritation,https://pubchem.ncbi.nlm.nih.gov/compound/Sodium%20sulfite#section=Safety-and-Hazards,1
77,Sodium sulfite,Al,AA2024,298,7,0.6,82.6,4.9,https://www.indiamart.com/proddetail/sodium-sulphite-3977770233.html,skin burn skin irritation eye irritation,https://pubchem.ncbi.nlm.nih.gov/compound/Sodium%20sulfite#section=Safety-and-Hazards,1
78,Sodium sulfite,Al,AA2024,298,7,0.6,98.5,4.9,https://www.indiamart.com/proddetail/sodium-sulphite-3977770233.html,skin burn skin irritation eye irritation,https://pubchem.ncbi.nlm.nih.gov/compound/Sodium%20sulfite#section=Safety-and-Hazards,1
79,Sodium sulfite,Al,AA2024,298,7,0.6,98.7,4.9,https://www.indiamart.com/proddetail/sodium-sulphite-3977770233.html,skin burn skin irritation eye irritation,https://pubchem.ncbi.nlm.nih.gov/compound/Sodium%20sulfite#section=Safety-and-Hazards,1
80,Sodium sulfite,Al,AA2024,308,7,0.6,61,4.9,https://www.indiamart.com/proddetail/sodium-sulphite-3977770233.html,skin burn skin irritation eye irritation,https://pubchem.ncbi.nlm.nih.gov/compound/Sodium%20sulfite#section=Safety-and-Hazards,1
81,Sodium sulfite,Al,AA2024,308,7,0.6,80,4.9,https://www.indiamart.com/proddetail/sodium-sulphite-3977770233.html,skin burn skin irritation eye irritation,https://pubchem.ncbi.nlm.nih.gov/compound/Sodium%20sulfite#section=Safety-and-Hazards,1
82,Sodium sulfite,Al,AA2024,308,7,0.6,95.5,4.9,https://www.indiamart.com/proddetail/sodium-sulphite-3977770233.html,skin burn skin irritation eye irritation,https://pubchem.ncbi.nlm.nih.gov/compound/Sodium%20sulfite#section=Safety-and-Hazards,1
83,Sodium sulfite,Al,AA2024,308,7,0.6,96,4.9,https://www.indiamart.com/proddetail/sodium-sulphite-3977770233.html,skin burn skin irritation eye irritation,https://pubchem.ncbi.nlm.nih.gov/compound/Sodium%20sulfite#section=Safety-and-Hazards,1
84,Sodium sulfite,Al,AA2024,318,7,0.6,58.7,4.9,https://www.indiamart.com/proddetail/sodium-sulphite-3977770233.html,skin burn skin irritation eye irritation,https://pubchem.ncbi.nlm.nih.gov/compound/Sodium%20sulfite#section=Safety-and-Hazards,1
85,Sodium sulfite,Al,AA2024,318,7,0.6,77,4.9,https://www.indiamart.com/proddetail/sodium-sulphite-3977770233.html,skin burn skin irritation eye irritation,https://pubchem.ncbi.nlm.nih.gov/compound/Sodium%20sulfite#section=Safety-and-Hazards,1
86,Sodium sulfite,Al,AA2024,318,7,0.6,92.7,4.9,https://www.indiamart.com/proddetail/sodium-sulphite-3977770233.html,skin burn skin irritation eye irritation,https://pubchem.ncbi.nlm.nih.gov/compound/Sodium%20sulfite#section=Safety-and-Hazards,1
87,Sodium sulfite,Al,AA2024,318,7,0.6,94,4.9,https://www.indiamart.com/proddetail/sodium-sulphite-3977770233.html,skin burn skin irritation eye irritation,https://pubchem.ncbi.nlm.nih.gov/compound/Sodium%20sulfite#section=Safety-and-Hazards,1
88,Sodium sulfite,Al,AA2024,328,7,0.6,55.1,4.9,https://www.indiamart.com/proddetail/sodium-sulphite-3977770233.html,skin burn skin irritation eye irritation,https://pubchem.ncbi.nlm.nih.gov/compound/Sodium%20sulfite#section=Safety-and-Hazards,1
89,Sodium sulfite,Al,AA2024,328,7,0.6,74.3,4.9,https://www.indiamart.com/proddetail/sodium-sulphite-3977770233.html,skin burn skin irritation eye irritation,https://pubchem.ncbi.nlm.nih.gov/compound/Sodium%20sulfite#section=Safety-and-Hazards,1
90,Sodium sulfite,Al,AA2024,328,7,0.6,87.8,4.9,https://www.indiamart.com/proddetail/sodium-sulphite-3977770233.html,skin burn skin irritation eye irritation,https://pubchem.ncbi.nlm.nih.gov/compound/Sodium%20sulfite#section=Safety-and-Hazards,1
91,Sodium sulfite,Al,AA2024,328,7,0.6,91.7,4.9,https://www.indiamart.com/proddetail/sodium-sulphite-3977770233.html,skin burn skin irritation eye irritation,https://pubchem.ncbi.nlm.nih.gov/compound/Sodium%20sulfite#section=Safety-and-Hazards,1
160,Cerium(III) sulfate,Al,AA2024,298,7,0.01,94.3,74600,https://www.sigmaaldrich.com/IN/en/search/13454-94-9?focus=products&page=1&perpage=30&sort=relevance&term=13454-94-9&type=cas_number,skineye respiratory irritation,https://pubchem.ncbi.nlm.nih.gov/compound/Cerium(III)%20sulfate#section=Safety-and-Hazards,1
161,Cerium(III) sulfate,Al,AA2024,298,7,0.01,93.6,74600,https://www.sigmaaldrich.com/IN/en/search/13454-94-9?focus=products&page=1&perpage=30&sort=relevance&term=13454-94-9&type=cas_number,skineye respiratory irritation,https://pubchem.ncbi.nlm.nih.gov/compound/Cerium(III)%20sulfate#section=Safety-and-Hazards,1
162,Cerium(III) sulfate,Al,AA2024,298,7,0.01,91.5,74600,https://www.sigmaaldrich.com/IN/en/search/13454-94-9?focus=products&page=1&perpage=30&sort=relevance&term=13454-94-9&type=cas_number,skineye respiratory irritation,https://pubchem.ncbi.nlm.nih.gov/compound/Cerium(III)%20sulfate#section=Safety-and-Hazards,1
163,Cerium(III) sulfate,Al,AA2024,298,7,0.01,93,74600,https://www.sigmaaldrich.com/IN/en/search/13454-94-9?focus=products&page=1&perpage=30&sort=relevance&term=13454-94-9&type=cas_number,skineye respiratory irritation,https://pubchem.ncbi.nlm.nih.gov/compound/Cerium(III)%20sulfate#section=Safety-and-Hazards,1
164,Cerium(III) sulfate,Al,AA2024,298,7,0.01,93.3,74600,https://www.sigmaaldrich.com/IN/en/search/13454-94-9?focus=products&page=1&perpage=30&sort=relevance&term=13454-94-9&type=cas_number,skineye respiratory irritation,https://pubchem.ncbi.nlm.nih.gov/compound/Cerium(III)%20sulfate#section=Safety-and-Hazards,1
165,Cerium(III) sulfate,Al,AA2024,298,7,0.01,93.4,74600,https://www.sigmaaldrich.com/IN/en/search/13454-94-9?focus=products&page=1&perpage=30&sort=relevance&term=13454-94-9&type=cas_number,skineye respiratory irritation,https://pubchem.ncbi.nlm.nih.gov/compound/Cerium(III)%20sulfate#section=Safety-and-Hazards,1
166,Cerium(III) sulfate,Al,AA2024,298,7,0.01,93.9,74600,https://www.sigmaaldrich.com/IN/en/search/13454-94-9?focus=products&page=1&perpage=30&sort=relevance&term=13454-94-9&type=cas_number,skineye respiratory irritation,https://pubchem.ncbi.nlm.nih.gov/compound/Cerium(III)%20sulfate#section=Safety-and-Hazards,1
167,Cerium(III) chloride,Al,AA2024,298,7,0.01,77.1,68908.8,https://www.sigmaaldrich.com/IN/en/product/aldrich/298190,skineye respiratory irritation,https://pubchem.ncbi.nlm.nih.gov/compound/Cerium(III)%20sulfate#section=Safety-and-Hazards,1
168,Cerium(III) chloride,Al,AA2024,298,7,0.01,80.5,68908.8,https://www.sigmaaldrich.com/IN/en/product/aldrich/298190,skineye respiratory irritation,https://pubchem.ncbi.nlm.nih.gov/compound/Cerium(III)%20sulfate#section=Safety-and-Hazards,1
169,Cerium(III) chloride,Al,AA2024,298,7,0.01,82.3,68908.8,https://www.sigmaaldrich.com/IN/en/product/aldrich/298190,skineye respiratory irritation,https://pubchem.ncbi.nlm.nih.gov/compound/Cerium(III)%20sulfate#section=Safety-and-Hazards,1
170,Cerium(III) chloride,Al,AA2024,298,7,0.01,87.9,68908.8,https://www.sigmaaldrich.com/IN/en/product/aldrich/298190,skineye respiratory irritation,https://pubchem.ncbi.nlm.nih.gov/compound/Cerium(III)%20sulfate#section=Safety-and-Hazards,1
171,Cerium(III) chloride,Al,AA2024,298,7,0.01,89.1,68908.8,https://www.sigmaaldrich.com/IN/en/product/aldrich/298190,skineye respiratory irritation,https://pubchem.ncbi.nlm.nih.gov/compound/Cerium(III)%20sulfate#section=Safety-and-Hazards,1
172,Cerium(III) chloride,Al,AA2024,298,7,0.01,93.6,68908.8,https://www.sigmaaldrich.com/IN/en/product/aldrich/298190,skineye respiratory irritation,https://pubchem.ncbi.nlm.nih.gov/compound/Cerium(III)%20sulfate#section=Safety-and-Hazards,1
173,Cerium(III) chloride,Al,AA2024,298,7,0.01,95.9,68908.8,https://www.sigmaaldrich.com/IN/en/product/aldrich/298190,skineye respiratory irritation,https://pubchem.ncbi.nlm.nih.gov/compound/Cerium(III)%20sulfate#section=Safety-and-Hazards,1
181,Cerium(IV) ammonium nitrate,Al,AA2024,298,7,0.01,78.3,10000,https://www.sigmaaldrich.com/IN/en/substance/ammoniumceriumivnitrate5482216774213,skin damage eye irritation respiratory irritation long lasting effect aquatic life,https://pubchem.ncbi.nlm.nih.gov/compound/Cerium_IV_-ammonium-nitrate#datasheet=LCSS&section=GHS-Classification,1
182,Cerium(IV) ammonium nitrate,Al,AA2024,298,7,0.01,84.3,10000,https://www.sigmaaldrich.com/IN/en/substance/ammoniumceriumivnitrate5482216774214,skin damage eye irritation respiratory irritation long lasting effect aquatic life,https://pubchem.ncbi.nlm.nih.gov/compound/Cerium_IV_-ammonium-nitrate#datasheet=LCSS&section=GHS-Classification,1
183,Cerium(IV) ammonium nitrate,Al,AA2024,298,7,0.01,91,10000,https://www.sigmaaldrich.com/IN/en/substance/ammoniumceriumivnitrate5482216774215,skin damage eye irritation respiratory irritation long lasting effect aquatic life,https://pubchem.ncbi.nlm.nih.gov/compound/Cerium_IV_-ammonium-nitrate#datasheet=LCSS&section=GHS-Classification,1
184,Cerium(IV) ammonium nitrate,Al,AA2024,298,7,0.01,94.2,10000,https://www.sigmaaldrich.com/IN/en/substance/ammoniumceriumivnitrate5482216774216,skin damage eye irritation respiratory irritation long lasting effect aquatic life,https://pubchem.ncbi.nlm.nih.gov/compound/Cerium_IV_-ammonium-nitrate#datasheet=LCSS&section=GHS-Classification,1
185,Cerium(IV) ammonium nitrate,Al,AA2024,298,7,0.01,95.7,10000,https://www.sigmaaldrich.com/IN/en/substance/ammoniumceriumivnitrate5482216774217,skin damage eye irritation respiratory irritation long lasting effect aquatic life,https://pubchem.ncbi.nlm.nih.gov/compound/Cerium_IV_-ammonium-nitrate#datasheet=LCSS&section=GHS-Classification,1
186,Cerium(IV) ammonium nitrate,Al,AA2024,298,7,0.01,96.2,10000,https://www.sigmaaldrich.com/IN/en/substance/ammoniumceriumivnitrate5482216774218,skin damage eye irritation respiratory irritation long lasting effect aquatic life,https://pubchem.ncbi.nlm.nih.gov/compound/Cerium_IV_-ammonium-nitrate#datasheet=LCSS&section=GHS-Classification,1
187,Cerium(IV) ammonium nitrate,Al,AA2024,298,7,0.01,97.3,10000,https://www.sigmaaldrich.com/IN/en/substance/ammoniumceriumivnitrate5482216774219,skin damage eye irritation respiratory irritation long lasting effect aquatic life,https://pubchem.ncbi.nlm.nih.gov/compound/Cerium_IV_-ammonium-nitrate#datasheet=LCSS&section=GHS-Classification,1
188,Cerium(III) sulfate,Al,AA2024,298,7,0.01,75.1,74600,https://www.sigmaaldrich.com/IN/en/product/aldrich/574201,skineye respiratory irritation,https://pubchem.ncbi.nlm.nih.gov/compound/Cerium(III)%20sulfate#section=Safety-and-Hazards,1
189,Cerium(III) sulfate,Al,AA2024,298,7,0.01,86,74600,https://www.sigmaaldrich.com/IN/en/product/aldrich/574201,skineye respiratory irritation,https://pubchem.ncbi.nlm.nih.gov/compound/Cerium(III)%20sulfate#section=Safety-and-Hazards,1
190,Cerium(III) sulfate,Al,AA2024,298,7,0.01,89.1,74600,https://www.sigmaaldrich.com/IN/en/product/aldrich/574201,skineye respiratory irritation,https://pubchem.ncbi.nlm.nih.gov/compound/Cerium(III)%20sulfate#section=Safety-and-Hazards,1
191,Cerium(III) sulfate,Al,AA2024,298,7,0.01,91.7,74600,https://www.sigmaaldrich.com/IN/en/product/aldrich/574201,skineye respiratory irritation,https://pubchem.ncbi.nlm.nih.gov/compound/Cerium(III)%20sulfate#section=Safety-and-Hazards,1
192,Cerium(III) sulfate,Al,AA2024,298,7,0.01,92.3,74600,https://www.sigmaaldrich.com/IN/en/product/aldrich/574201,skineye respiratory irritation,https://pubchem.ncbi.nlm.nih.gov/compound/Cerium(III)%20sulfate#section=Safety-and-Hazards,1
193,Cerium(III) sulfate,Al,AA2024,298,7,0.01,93.3,74600,https://www.sigmaaldrich.com/IN/en/product/aldrich/574201,skineye respiratory irritation,https://pubchem.ncbi.nlm.nih.gov/compound/Cerium(III)%20sulfate#section=Safety-and-Hazards,1
194,Cerium(III) sulfate,Al,AA2024,298,7,0.01,93.8,74600,https://www.sigmaaldrich.com/IN/en/product/aldrich/574201,skineye respiratory irritation,https://pubchem.ncbi.nlm.nih.gov/compound/Cerium(III)%20sulfate#section=Safety-and-Hazards,1
195,Cerium(III) chloride,Al,AA2024,298,7,0.01,78.8,11594.7,https://www.sigmaaldrich.com/IN/en/product/aldrich/228931,skin burneye damage toxic aquatic life long lasting effect,https://www.sigmaaldrich.com/IN/en/sds/ALDRICH/22300?userType=undefined,1
196,Cerium(III) chloride,Al,AA2024,298,7,0.01,81,11594.7,https://www.sigmaaldrich.com/IN/en/product/aldrich/228931,skin burneye damage toxic aquatic life long lasting effect,https://www.sigmaaldrich.com/IN/en/sds/ALDRICH/22300?userType=undefined,1
197,Cerium(III) chloride,Al,AA2024,298,7,0.01,84,11594.7,https://www.sigmaaldrich.com/IN/en/product/aldrich/228931,skin burneye damage toxic aquatic life long lasting effect,https://www.sigmaaldrich.com/IN/en/sds/ALDRICH/22300?userType=undefined,1
198,Cerium(III) chloride,Al,AA2024,298,7,0.01,87.3,11594.7,https://www.sigmaaldrich.com/IN/en/product/aldrich/228931,skin burneye damage toxic aquatic life long lasting effect,https://www.sigmaaldrich.com/IN/en/sds/ALDRICH/22300?userType=undefined,1
199,Cerium(III) chloride,Al,AA2024,298,7,0.01,88.8,11594.7,https://www.sigmaaldrich.com/IN/en/product/aldrich/228931,skin burneye damage toxic aquatic life long lasting effect,https://www.sigmaaldrich.com/IN/en/sds/ALDRICH/22300?userType=undefined,1
200,Cerium(III) chloride,Al,AA2024,298,7,0.01,90.7,11594.7,https://www.sigmaaldrich.com/IN/en/product/aldrich/228931,skin burneye damage toxic aquatic life long lasting effect,https://www.sigmaaldrich.com/IN/en/sds/ALDRICH/22300?userType=undefined,1
201,Cerium (III) chloride,Al,AA2024,293,7,0.01,83.2,11594.7,https://www.sigmaaldrich.com/IN/en/product/aldrich/228931,skin burneye damage toxic aquatic life long lasting effect,https://www.sigmaaldrich.com/IN/en/sds/ALDRICH/22300?userType=undefined,1
202,Cerium (III) chloride,Al,AA2024,293,7,0.01,87.48,11594.7,https://www.sigmaaldrich.com/IN/en/product/aldrich/228931,skin burneye damage toxic aquatic life long lasting effect,https://www.sigmaaldrich.com/IN/en/sds/ALDRICH/22300?userType=undefined,1
203,Cerium (III) chloride,Al,AA2024,293,7,0.01,89.79,11594.7,https://www.sigmaaldrich.com/IN/en/product/aldrich/228931,skin burneye damage toxic aquatic life long lasting effect,https://www.sigmaaldrich.com/IN/en/sds/ALDRICH/22300?userType=undefined,1
204,Cerium (III) chloride,Al,AA2024,313,7,0.01,70.62,11594.7,https://www.sigmaaldrich.com/IN/en/product/aldrich/228931,skin burneye damage toxic aquatic life long lasting effect,https://www.sigmaaldrich.com/IN/en/sds/ALDRICH/22300?userType=undefined,1
205,Cerium (III) chloride,Al,AA2024,313,7,0.01,85.3,11594.7,https://www.sigmaaldrich.com/IN/en/product/aldrich/228931,skin burneye damage toxic aquatic life long lasting effect,https://www.sigmaaldrich.com/IN/en/sds/ALDRICH/22300?userType=undefined,1
206,Cerium (III) chloride,Al,AA2024,333,7,0.01,66.66,11594.7,https://www.sigmaaldrich.com/IN/en/product/aldrich/228931,skin burneye damage toxic aquatic life long lasting effect,https://www.sigmaaldrich.com/IN/en/sds/ALDRICH/22300?userType=undefined,1

File: 90% efficiency group in cluster 1 - Sheet1.csv
Unnamed: 0,Inhibitor,Metal,Alloy,Temperature_K,pH,Salt_Concentrat_M,Efficiency,Cost/100 gm,Cost,Toxicity,Source,cluster_label
79,Sodium sulfite,Al,AA2024,298,7,0.6,98.7,4.9,https://www.indiamart.com/proddetail/sodium-sulphite-3977770233.html,skin burn skin irritation eye irritation,https://pubchem.ncbi.nlm.nih.gov/compound/Sodium%20sulfite#section=Safety-and-Hazards,1
78,Sodium sulfite,Al,AA2024,298,7,0.6,98.5,4.9,https://www.indiamart.com/proddetail/sodium-sulphite-3977770233.html,skin burn skin irritation eye irritation,https://pubchem.ncbi.nlm.nih.gov/compound/Sodium%20sulfite#section=Safety-and-Hazards,1
187,Cerium(IV) ammonium nitrate,Al,AA2024,298,7,0.01,97.3,10000,https://www.sigmaaldrich.com/IN/en/substance/ammoniumceriumivnitrate5482216774219,skin damage eye irritation respiratory irritation long lasting effect aquatic life,https://pubchem.ncbi.nlm.nih.gov/compound/Cerium_IV_-ammonium-nitrate#datasheet=LCSS&section=GHS-Classification,1
28,4-Mercaptobenzoic acid,Al,AA2024,298,7,0.1,97,689000,https://www.sigmaaldrich.com/IN/en/product/aldrich/706329?utm_source=google&utm_medium=cpc&utm_campaign=15000381723&utm_content=129438260635&gclid=Cj0KCQjwwYSwBhDcARIsAOyL0fhZH6xaeZtOqQi3SLfFU68g365mAiyxJ1OxaGZif_Xv5R8sZiALQHgaAmeeEALw_wcB,skin eye irritation may cause respiratory irritation,https://www.ncbi.nlm.nih.gov/pmc/articles/PMC7747936/,1
186,Cerium(IV) ammonium nitrate,Al,AA2024,298,7,0.01,96.2,10000,https://www.sigmaaldrich.com/IN/en/substance/ammoniumceriumivnitrate5482216774218,skin damage eye irritation respiratory irritation long lasting effect aquatic life,https://pubchem.ncbi.nlm.nih.gov/compound/Cerium_IV_-ammonium-nitrate#datasheet=LCSS&section=GHS-Classification,1
83,Sodium sulfite,Al,AA2024,308,7,0.6,96,4.9,https://www.indiamart.com/proddetail/sodium-sulphite-3977770233.html,skin burn skin irritation eye irritation,https://pubchem.ncbi.nlm.nih.gov/compound/Sodium%20sulfite#section=Safety-and-Hazards,1
173,Cerium(III) chloride,Al,AA2024,298,7,0.01,95.9,68908.8,https://www.sigmaaldrich.com/IN/en/product/aldrich/298190,skineye respiratory irritation,https://pubchem.ncbi.nlm.nih.gov/compound/Cerium(III)%20sulfate#section=Safety-and-Hazards,1
185,Cerium(IV) ammonium nitrate,Al,AA2024,298,7,0.01,95.7,10000,https://www.sigmaaldrich.com/IN/en/substance/ammoniumceriumivnitrate5482216774217,skin damage eye irritation respiratory irritation long lasting effect aquatic life,https://pubchem.ncbi.nlm.nih.gov/compound/Cerium_IV_-ammonium-nitrate#datasheet=LCSS&section=GHS-Classification,1
82,Sodium sulfite,Al,AA2024,308,7,0.6,95.5,4.9,https://www.indiamart.com/proddetail/sodium-sulphite-3977770233.html,skin burn skin irritation eye irritation,https://pubchem.ncbi.nlm.nih.gov/compound/Sodium%20sulfite#section=Safety-and-Hazards,1
62,"5,5'-Dithiobis(2-nitrobenzoic acid)",Al,AA2024,298,7,0.6,94.4,"109,734.60",https://www.sigmaaldrich.com/IN/en/product/sigma/d8130,skin eye respiratory irritation,"https://pubchem.ncbi.nlm.nih.gov/compound/5,5'-Dithiobis(2-nitrobenzoic%20acid)#section=Safety-and-Hazards",1
160,Cerium(III) sulfate,Al,AA2024,298,7,0.01,94.3,74600,https://www.sigmaaldrich.com/IN/en/search/13454-94-9?focus=products&page=1&perpage=30&sort=relevance&term=13454-94-9&type=cas_number,skineye respiratory irritation,https://pubchem.ncbi.nlm.nih.gov/compound/Cerium(III)%20sulfate#section=Safety-and-Hazards,1
184,Cerium(IV) ammonium nitrate,Al,AA2024,298,7,0.01,94.2,10000,https://www.sigmaaldrich.com/IN/en/substance/ammoniumceriumivnitrate5482216774216,skin damage eye irritation respiratory irritation long lasting effect aquatic life,https://pubchem.ncbi.nlm.nih.gov/compound/Cerium_IV_-ammonium-nitrate#datasheet=LCSS&section=GHS-Classification,1
46,6-Mercaptonicotinic acid,Al,AA2024,298,7,0.1,94,55587.35,"https://www.chemicalbook.com/ChemicalProductProperty_EN_CB5753165.htm#:~:text=6%2DMercaptonicotinic%20acid%20price%20More%20Price(6)%20;%20Z1904%2C,$87%2C%20Buy%20;%20MT%2D16607%2C%200.5g%2C%20$298%2C%20Buy.",skin irritation serious eye irritation,https://www.chemicalbook.com/msds/6-mercaptonicotinic-acid.pdf,1
87,Sodium sulfite,Al,AA2024,318,7,0.6,94,4.9,https://www.indiamart.com/proddetail/sodium-sulphite-3977770233.html,skin burn skin irritation eye irritation,https://pubchem.ncbi.nlm.nih.gov/compound/Sodium%20sulfite#section=Safety-and-Hazards,1
166,Cerium(III) sulfate,Al,AA2024,298,7,0.01,93.9,74600,https://www.sigmaaldrich.com/IN/en/search/13454-94-9?focus=products&page=1&perpage=30&sort=relevance&term=13454-94-9&type=cas_number,skineye respiratory irritation,https://pubchem.ncbi.nlm.nih.gov/compound/Cerium(III)%20sulfate#section=Safety-and-Hazards,1
194,Cerium(III) sulfate,Al,AA2024,298,7,0.01,93.8,74600,https://www.sigmaaldrich.com/IN/en/product/aldrich/574201,skineye respiratory irritation,https://pubchem.ncbi.nlm.nih.gov/compound/Cerium(III)%20sulfate#section=Safety-and-Hazards,1
161,Cerium(III) sulfate,Al,AA2024,298,7,0.01,93.6,74600,https://www.sigmaaldrich.com/IN/en/search/13454-94-9?focus=products&page=1&perpage=30&sort=relevance&term=13454-94-9&type=cas_number,skineye respiratory irritation,https://pubchem.ncbi.nlm.nih.gov/compound/Cerium(III)%20sulfate#section=Safety-and-Hazards,1
172,Cerium(III) chloride,Al,AA2024,298,7,0.01,93.6,68908.8,https://www.sigmaaldrich.com/IN/en/product/aldrich/298190,skineye respiratory irritation,https://pubchem.ncbi.nlm.nih.gov/compound/Cerium(III)%20sulfate#section=Safety-and-Hazards,1
165,Cerium(III) sulfate,Al,AA2024,298,7,0.01,93.4,74600,https://www.sigmaaldrich.com/IN/en/search/13454-94-9?focus=products&page=1&perpage=30&sort=relevance&term=13454-94-9&type=cas_number,skineye respiratory irritation,https://pubchem.ncbi.nlm.nih.gov/compound/Cerium(III)%20sulfate#section=Safety-and-Hazards,1
164,Cerium(III) sulfate,Al,AA2024,298,7,0.01,93.3,74600,https://www.sigmaaldrich.com/IN/en/search/13454-94-9?focus=products&page=1&perpage=30&sort=relevance&term=13454-94-9&type=cas_number,skineye respiratory irritation,https://pubchem.ncbi.nlm.nih.gov/compound/Cerium(III)%20sulfate#section=Safety-and-Hazards,1
193,Cerium(III) sulfate,Al,AA2024,298,7,0.01,93.3,74600,https://www.sigmaaldrich.com/IN/en/product/aldrich/574201,skineye respiratory irritation,https://pubchem.ncbi.nlm.nih.gov/compound/Cerium(III)%20sulfate#section=Safety-and-Hazards,1
163,Cerium(III) sulfate,Al,AA2024,298,7,0.01,93,74600,https://www.sigmaaldrich.com/IN/en/search/13454-94-9?focus=products&page=1&perpage=30&sort=relevance&term=13454-94-9&type=cas_number,skineye respiratory irritation,https://pubchem.ncbi.nlm.nih.gov/compound/Cerium(III)%20sulfate#section=Safety-and-Hazards,1
86,Sodium sulfite,Al,AA2024,318,7,0.6,92.7,4.9,https://www.indiamart.com/proddetail/sodium-sulphite-3977770233.html,skin burn skin irritation eye irritation,https://pubchem.ncbi.nlm.nih.gov/compound/Sodium%20sulfite#section=Safety-and-Hazards,1
66,"5,5'-Dithiobis(2-nitrobenzoic acid)",Al,AA2024,308,7,0.6,92.4,109734.6,https://www.sigmaaldrich.com/IN/en/product/sigma/d8130,skin eye respiratory irritation,"https://pubchem.ncbi.nlm.nih.gov/compound/5,5'-Dithiobis(2-nitrobenzoic%20acid)#section=Safety-and-Hazards",1
192,Cerium(III) sulfate,Al,AA2024,298,7,0.01,92.3,74600,https://www.sigmaaldrich.com/IN/en/product/aldrich/574201,skineye respiratory irritation,https://pubchem.ncbi.nlm.nih.gov/compound/Cerium(III)%20sulfate#section=Safety-and-Hazards,1
91,Sodium sulfite,Al,AA2024,328,7,0.6,91.7,4.9,https://www.indiamart.com/proddetail/sodium-sulphite-3977770233.html,skin burn skin irritation eye irritation,https://pubchem.ncbi.nlm.nih.gov/compound/Sodium%20sulfite#section=Safety-and-Hazards,1
191,Cerium(III) sulfate,Al,AA2024,298,7,0.01,91.7,74600,https://www.sigmaaldrich.com/IN/en/product/aldrich/574201,skineye respiratory irritation,https://pubchem.ncbi.nlm.nih.gov/compound/Cerium(III)%20sulfate#section=Safety-and-Hazards,1
162,Cerium(III) sulfate,Al,AA2024,298,7,0.01,91.5,74600,https://www.sigmaaldrich.com/IN/en/search/13454-94-9?focus=products&page=1&perpage=30&sort=relevance&term=13454-94-9&type=cas_number,skineye respiratory irritation,https://pubchem.ncbi.nlm.nih.gov/compound/Cerium(III)%20sulfate#section=Safety-and-Hazards,1
183,Cerium(IV) ammonium nitrate,Al,AA2024,298,7,0.01,91,10000,https://www.sigmaaldrich.com/IN/en/substance/ammoniumceriumivnitrate5482216774215,skin damage eye irritation respiratory irritation long lasting effect aquatic life,https://pubchem.ncbi.nlm.nih.gov/compound/Cerium_IV_-ammonium-nitrate#datasheet=LCSS&section=GHS-Classification,1
200,Cerium(III) chloride,Al,AA2024,298,7,0.01,90.7,11594.7,https://www.sigmaaldrich.com/IN/en/product/aldrich/228931,skin burneye damage toxic aquatic life long lasting effect,https://www.sigmaaldrich.com/IN/en/sds/ALDRICH/22300?userType=undefined,1
63,"5,5'-Dithiobis(2-nitrobenzoic acid)",Al,AA2024,298,7,0.6,90.4,"109,734.60",https://www.sigmaaldrich.com/IN/en/product/sigma/d8130,skin eye respiratory irritation,"https://pubchem.ncbi.nlm.nih.gov/compound/5,5'-Dithiobis(2-nitrobenzoic%20acid)#section=Safety-and-Hazards",1
64,"5,5'-Dithiobis(2-nitrobenzoic acid)",Al,AA2024,298,7,0.6,90,109734.6,https://www.sigmaaldrich.com/IN/en/product/sigma/d8130,skin eye respiratory irritation,"https://pubchem.ncbi.nlm.nih.gov/compound/5,5'-Dithiobis(2-nitrobenzoic%20acid)#section=Safety-and-Hazards",1

File: AL_AA2024 - Sheet1.csv (part 1 of 2)
,Inhibitor,Metal,Alloy,Temperature_K,pH,Salt_Concentrat_M,Efficiency,Cost/100 gm,Cost,Toxicity,Source
1,"1,2,4-Triazole",Al,AA2024,298,10,0.1,90,4861.8,https://www.sigmaaldrich.com/IN/en/product/aldrich/t46108,"eye irritation ,fertility harm and harmful to aquatic life",https://pubchem.ncbi.nlm.nih.gov/compound/1_2_4-Triazole#section=Safety-and-Hazards
2,"1,2,4-Triazole-3-thiol",Al,AA2024,298,4,0.1,90,3177,https://www.sigmaaldrich.com/IN/en/product/aldrich/104558?utm_source=google&utm_medium=cpc&utm_campaign=15000381723&utm_content=129438260635&gclid=Cj0KCQjwwYSwBhDcARIsAOyL0fgKw6yFZi3QdoXyfJa8PLh8KJReP2DZqE_hkRFT-MbKGF_kUyNNUS4aAvi2EALw_wcB,"allergic skin,eye irritation and toxic to aquatic life long lasting effect","https://pubchem.ncbi.nlm.nih.gov/compound/1,2,4-Triazole-3-thiol#section=Safety-and-Hazards"
3,"1,2,4-Triazole-3-thiol",Al,AA2024,298,10,0.1,70,3177,https://www.sigmaaldrich.com/IN/en/product/aldrich/104558?utm_source=google&utm_medium=cpc&utm_campaign=15000381723&utm_content=129438260635&gclid=Cj0KCQjwwYSwBhDcARIsAOyL0fgKw6yFZi3QdoXyfJa8PLh8KJReP2DZqE_hkRFT-MbKGF_kUyNNUS4aAvi2EALw_wcB,"allergic skin,eye irritation and toxic to aquatic life long lasting effect","https://pubchem.ncbi.nlm.nih.gov/compound/1,2,4-Triazole-3-thiol#section=Safety-and-Hazards"
4,"1H-Imidazo[4,5]pyrazine-2-thiol",Al,AA2024,298,4,0.1,50,502056,https://store.apolloscientific.co.uk/product/1h-imidazo45-bpyridine-2-thiol,"skin,eye and respiratory irritation",https://store.apolloscientific.co.uk/product/1h-imidazo45-bpyridine-2-thiol
5,2-Mercapto-5-methylbenzimidazole,Al,AA2024,298,4,0.1,80,"8,458.20",https://www.sigmaaldrich.com/IN/en/product/aldrich/263575?utm_source=google&utm_medium=cpc&utm_campaign=15000381723&utm_content=129438260635&gclid=Cj0KCQjwwYSwBhDcARIsAOyL0fgJKoOLPeW0y2O4rARmA7OAQhk79XthY5VseB5lymXQniKtk3uyAooaAudHEALw_wcB,"skin,eye and respiratory irritation",https://pubchem.ncbi.nlm.nih.gov/compound/2-Mercapto-5-methylbenzimidazole#section=Safety-and-Hazards
6,2-Mercaptoacetic acid,Al,AA2024,298,7,0.1,96,,,,
7,2-Mercaptobenzimidazole,Al,AA2024,298,4,0.1,60,2530.8,https://www.sigmaaldrich.com/IN/en/product/aldrich/m3205,"allergic skin,eye and respiratory irritation and harmful if inhaled ",https://pubchem.ncbi.nlm.nih.gov/compound/2-Mercaptobenzimidazole#section=Safety-and-Hazards
8,2-Mercaptobenzimidazole,Al,AA2024,298,10,0.1,80,2530.8,https://www.sigmaaldrich.com/IN/en/product/aldrich/m3205,"allergic skin,eye and respiratory irritation and harmful if inhaled ",https://pubchem.ncbi.nlm.nih.gov/compound/2-Mercaptobenzimidazole#section=Safety-and-Hazards
9,2-Mercaptobenzimidazole,Al,AA2024,298,7,0.1,90,2530.8,https://www.sigmaaldrich.com/IN/en/product/aldrich/m3205,"allergic skin,eye and respiratory irritation and harmful if inhaled ",https://pubchem.ncbi.nlm.nih.gov/compound/2-Mercaptobenzimidazole#section=Safety-and-Hazards
10,Thiosalicylic acid / 2-Sulfanylbenzoic acid / 2-Mercaptobenzoic acid,Al,AA2024,298,7,0.1,88,250,https://m.indiamart.com/proddetail/thiosalicylic-acid-21198326930.html,skin and eye irritation ,https://sdfine.com/coa/56472MSDS.pdf
11,"2-Mercaptobenzothiazole / MBT / 1,3-Benzothiazole-2(3H)-thione",Al,AA2024,298,7,0.1,95,2400,https://www.sigmaaldrich.com/IN/en/product/aldrich/m3302?utm_source=google&utm_medium=cpc&utm_campaign=15000381723&utm_content=129438260635&gclid=Cj0KCQjwwYSwBhDcARIsAOyL0fj6DjI7iUieZKrqcUub-0KOAYdl6j69LCOekH-zNU8zI0QFpkezghEaAk-3EALw_wcB, carcinogenic to humans and is very toxic to aquatic organisms,
12,2-Mercaptonicotinic acid,Al,AA2024,298,7,0.1,83,8762.25,https://www.chemicalbook.com/ChemicalProductProperty_EN_CB4378840.htm,skin and eye irritation ,https://pubchem.ncbi.nlm.nih.gov/compound/2-Mercaptonicotinic-acid
13,2-Mercaptopyrimidine,Al,AA2024,298,7,0.1,89,71373,https://www.sigmaaldrich.com/IN/en/product/aldrich/129623?utm_source=google&utm_medium=cpc&utm_campaign=15000381723&utm_content=129438260635&gclid=Cj0KCQjwwYSwBhDcARIsAOyL0fiC75hLao6x1gJXkt9HVWr-KA2jDwBpDkzGVYLsbbljJZuhJ6llyrUaAqihEALw_wcB,"skin and eye irritation, and may cause respiratory irritation",https://pubchem.ncbi.nlm.nih.gov/compound/2-Mercaptopyrimidine
14,"2,5-Dimercapto-1,3,4-thiaziazole",Al,AA2024,298,4,0.1,80,39240,https://www.sigmaaldrich.com/IN/en/product/mm/815101?utm_source=google&utm_medium=cpc&utm_campaign=15000381723&utm_content=129438260635&gclid=Cj0KCQjwwYSwBhDcARIsAOyL0fiuENjCChWJZHO9M1b4SNRMJe9WR3o_4dBlN_C44-Mm_VsGNAtnxxMaAgJ2EALw_wcB,"eye irritation, chemical conjunctivitis, skin irritation, respiratory tract irritation, and gastrointestinal irritation, including nausea, vomiting, and diarrhea",https://ntp.niehs.nih.gov/sites/default/files/ntp/htdocs/chem_background/exsumpdf/dmct_508.pdf
15,"2,5-Dimercapto-1,3,4-thiaziazole",Al,AA2024,298,10,0.1,90,39240,https://www.sigmaaldrich.com/IN/en/product/mm/815101?utm_source=google&utm_medium=cpc&utm_campaign=15000381723&utm_content=129438260635&gclid=Cj0KCQjwwYSwBhDcARIsAOyL0fiuENjCChWJZHO9M1b4SNRMJe9WR3o_4dBlN_C44-Mm_VsGNAtnxxMaAgJ2EALw_wcB,"eye irritation, chemical conjunctivitis, skin irritation, respiratory tract irritation, and gastrointestinal irritation, including nausea, vomiting, and diarrhea",https://ntp.niehs.nih.gov/sites/default/files/ntp/htdocs/chem_background/exsumpdf/dmct_508.pdf
16,"3-Amino-1H-1,2,4-triazole-5-carboxylic acid",Al,AA2024,298,4,0.1,60,44444.4,https://www.sigmaaldrich.com/IN/en/product/aldrich/282073?utm_source=google&utm_medium=cpc&utm_campaign=15000381723&utm_content=129438260635&gclid=Cj0KCQjwwYSwBhDcARIsAOyL0fggZEV2ka59I4fHylAX-0a05dUcN5HYuOEai7tqo8fSDhBX0WzeUfgaAiqTEALw_wcB,damaging fertility of unborn child and skin irritation,https://www.tcichemicals.com/IN/en/p/A1256
17,"3-Amino-1H-1,2,4-triazole-5-carboxylic acid",Al,AA2024,298,10,0.1,50,,https://www.sigmaaldrich.com/IN/en/product/aldrich/282073?utm_source=google&utm_medium=cpc&utm_campaign=15000381723&utm_content=129438260635&gclid=Cj0KCQjwwYSwBhDcARIsAOyL0fggZEV2ka59I4fHylAX-0a05dUcN5HYuOEai7tqo8fSDhBX0WzeUfgaAiqTEALw_wcB,,
18,"3-Amino-1,2,4-triazole",Al,AA2024,298,4,0.1,70,7958.7,https://www.sigmaaldrich.com/IN/en/product/sigma/a8056?utm_source=google&utm_medium=cpc&utm_campaign=15000381723&utm_content=129438260635&gclid=Cj0KCQjwwYSwBhDcARIsAOyL0fhhOzpl0qxEPkwhlpGrWnOl1RTA0-egMgA3imSKsca_wz4QQzgE_fkaAjfQEALw_wcB,"toxic to aquatic life ,long lasting effects ,disorders in developement of embryo",https://www.sigmaaldrich.com/IN/en/sds/sigma/a8056
19,"3-Amino-1,2,4-triazole-5-carboxylic acid",Al,AA2024,298,4,0.1,60,7510.5,https://www.tcichemicals.com/OP/en/p/A1256,aquatic toxicity,https://static.cymitquimica.com/products/54/pdf/sds-OR4265.pdf
20,"3-Amino-5-mercapto-1,2,4-triazole",Al,AA2024,298,4,0.1,100,,,,
21,"3-Amino-5-mercapto-1,2,4-triazole",Al,AA2024,298,10,0.1,90,,,,
22,3-Mercaptopropanoic acid,Al,AA2024,298,7,0.1,100,,,,
23,"4-(5-Mercapto-4H-1,2,4-triazol-3-yl)phenol",Al,AA2024,298,4,0.1,50,,,,
24,4-Amino-2-mercaptopyrimidine,Al,AA2024,298,4,0.1,70,,,,
25,4-Amino-2-mercaptopyrimidine,Al,AA2024,298,10,0.1,70,,,,
26,"4-Amino-5-phenyl-3-mercapto-1,2,4-triazole",Al,AA2024,298,4,0.1,60,,,,
27,"4-Amino-5-phenyl-3-mercapto-1,2,4-triazole",Al,AA2024,298,10,0.1,60,,,,
28,4-Mercaptobenzoic acid,Al,AA2024,298,7,0.1,97,689000,https://www.sigmaaldrich.com/IN/en/product/aldrich/706329?utm_source=google&utm_medium=cpc&utm_campaign=15000381723&utm_content=129438260635&gclid=Cj0KCQjwwYSwBhDcARIsAOyL0fhZH6xaeZtOqQi3SLfFU68g365mAiyxJ1OxaGZif_Xv5R8sZiALQHgaAmeeEALw_wcB,"skin and eye irritation, and may cause respiratory irritation",https://www.ncbi.nlm.nih.gov/pmc/articles/PMC7747936/
29,"4,5-Diamino-2,6-dimercaptopyrimidine",Al,AA2024,298,7,0.1,87,223998,https://www.sigmaaldrich.com/IN/en/product/aldrich/d15405?utm_source=google&utm_medium=cpc&utm_campaign=15000381723&utm_content=129438260635&gclid=Cj0KCQjwwYSwBhDcARIsAOyL0fjY3foQde_9WnsXb4vNV8K84KgHr6CoMa_EQg5V660qTu2scG2a9M8aAkrsEALw_wcB, skin and eye irritation and respiratory irritation,https://www.chemicalbook.com/msds/2-4-dimercapto-5-6-diaminopyrimidine.htm
30,"4,5-Diaminopyrimidine",Al,AA2024,298,4,0.1,50,1750470,https://www.sigmaaldrich.com/IN/en/product/aldrich/d24501?utm_source=google&utm_medium=cpc&utm_campaign=15000381723&utm_content=129438260635&gclid=Cj0KCQjwwYSwBhDcARIsAOyL0fhGD-rBUpdVtHLjXVwyfNf61qXY1WuHEokvFgnzU6H-lYef8dAEmMcaAnNjEALw_wcB,"skin,eye irritation ,fatal if inhaled and toxic contact with skin",https://www.fishersci.dk/shop/products/4-5-diaminopyrimidine-97-thermo-scientific/10366354
31,"4,6-Diamino-2-mercaptopyrimidine",Al,AA2024,298,10,0.1,60,296.4,https://m.indiamart.com/proddetail/4-6-diamino-2-mercaptopyrimidine-cas-1004-39-3-2852538268333.html,"skin ,eye irritation and digestive and respiratory tract irritation",https://fscimage.fishersci.com/msds/94034.htm
32,"5-(3-Methoxyphenyl)-4H-1,2,4-triazole-3-thiol",Al,AA2024,298,4,0.1,60,,,,
33,"5-(3-Methoxyphenyl)-4H-1,2,4-triazole-3-thiol",Al,AA2024,298,10,0.1,50,,,,
34,"5-(Furan-2-yl)-4H-1,2,4-triazole-3-thiol",Al,AA2024,298,4,0.1,90,,,,
35,"5-(Furan-2-yl)-4H-1,2,4-triazole-3-thiol",Al,AA2024,298,10,0.1,60,,,,
36,"5-(Pyridin-4-yl)-4H-1,2,4-triazole-3-thiol",Al,AA2024,298,4,0.1,50,,,,
37,"5-Amino-2-mercapto-1,3,4-thiadazole",Al,AA2024,298,4,0.1,60,10800,https://www.tcichemicals.com/IN/en/p/A0425,armful if swallowed and causes skin irritation,https://pubchem.ncbi.nlm.nih.gov/compound/5-Amino-1_3_4-thiadiazole-2-thiol
38,"5-Amino-2-mercapto-1,3,4-thiadazole",Al,AA2024,298,10,0.1,50,10800,https://www.tcichemicals.com/IN/en/p/A0425,armful if swallowed and causes skin irritation,https://pubchem.ncbi.nlm.nih.gov/compound/5-Amino-1_3_4-thiadiazole-2-thiol
39,5-Ethoxy-2-mercaptobenzimidazole,Al,AA2024,298,4,0.1,70,50,https://www.indiamart.com/proddetail/5-ethoxy-2-mercaptobenzimidazole-intermideate-2851252825612.html,skin and eye irritant that can also cause specific target organ toxicity,https://www.fishersci.fi/store/msds?partNumber=11374755&countryCode=FI&language=en
40,5-Ethoxy-2-mercaptobenzimidazole,Al,AA2024,298,10,0.1,50,50,https://www.indiamart.com/proddetail/5-ethoxy-2-mercaptobenzimidazole-intermideate-2851252825612.html,skin and eye irritant that can also cause specific target organ toxicity,https://www.fishersci.fi/store/msds?partNumber=11374755&countryCode=FI&language=en
41,"5-Trichloromethyl-1H-1,2,4-triazole",Al,AA2024,298,4,0.1,50,,,,
42,"5-Trichloromethyl-1H-1,2,4-triazole",Al,AA2024,298,10,0.1,50,,,,
43,6-Amino-2-mercaptobenzothiazole,Al,AA2024,298,7,0.1,89,178800,https://www.tcichemicals.com/IN/en/p/A0682,skin and eye irritant that can also cause specific target organ toxicity,https://www.echemi.com/sds/6-amino-2-mercaptobenzothiazole-pid_Rock21413.html
44,6-Mercaptonicotinic acid,Al,AA2024,298,4,0.1,60,55587.35,"https://www.chemicalbook.com/ChemicalProductProperty_EN_CB5753165.htm#:~:text=6%2DMercaptonicotinic%20acid%20price%20More%20Price(6)%20;%20Z1904%2C,$87%2C%20Buy%20;%20MT%2D16607%2C%200.5g%2C%20$298%2C%20Buy.",skin irritation and serious eye irritation,https://www.chemicalbook.com/msds/6-mercaptonicotinic-acid.pdf
45,6-Mercaptonicotinic acid,Al,AA2024,298,10,0.1,50,55587.35,"https://www.chemicalbook.com/ChemicalProductProperty_EN_CB5753165.htm#:~:text=6%2DMercaptonicotinic%20acid%20price%20More%20Price(6)%20;%20Z1904%2C,$87%2C%20Buy%20;%20MT%2D16607%2C%200.5g%2C%20$298%2C%20Buy.",skin irritation and serious eye irritation,https://www.chemicalbook.com/msds/6-mercaptonicotinic-acid.pdf
46,6-Mercaptonicotinic acid,Al,AA2024,298,7,0.1,94,55587.35,"https://www.chemicalbook.com/ChemicalProductProperty_EN_CB5753165.htm#:~:text=6%2DMercaptonicotinic%20acid%20price%20More%20Price(6)%20;%20Z1904%2C,$87%2C%20Buy%20;%20MT%2D16607%2C%200.5g%2C%20$298%2C%20Buy.",skin irritation and serious eye irritation,https://www.chemicalbook.com/msds/6-mercaptonicotinic-acid.pdf
47,8-Hydroxyquinoline,Al,AA2024,298,4,0.1,50,220,https://m.indiamart.com/proddetail/8-hydroxyquinoline-1773301588.html, toxic to aquatic organisms and genotoxcity breaks in DNA,https://pubmed.ncbi.nlm.nih.gov/26067700/
48,9H-Purine-8-thiol,Al,AA2024,298,4,0.1,60,546000,"https://www.bldpharm.com/products/521308-65-6.html#:~:text=6%2DAmino%2D9%2Dbutyl%2D9H%2Dpurine%2D8%2Dthiol%20*%20Cold%2Dchain%20transportation.%20CAS%20No.%EF%BC%9A%20521308%2D65%2D6.,Price%2C%20Dis.Discount%2C%20ChinaiThe%20products%20will%20be%20shipped","oral ,skin and eye irritation",https://www.sigmaaldrich.com/US/en/product/aldrich/777250
49,Benzotriazole,Al,AA2024,298,4,0.1,50,4884,https://www.sigmaaldrich.com/IN/en/product/sial/b11400?utm_source=google&utm_medium=cpc&utm_campaign=15000382539&utm_content=130311242362&gclid=CjwKCAiA3JCvBhA8EiwA4kujZjsbwn1IlUPIyA7J2j07Bo5n3IAY268ioyQbZWxRVPJtl-de7xttXhoC3tQQAvD_BwE,"eye iritation ,harmful if swallowed and toxic to aquatic life with long lasting effects",https://pubchem.ncbi.nlm.nih.gov/compound/Benzotriazole#section=Safety-and-Hazards
50,Benzotriazole,Al,AA2024,298,10,0.1,90,4884,https://www.sigmaaldrich.com/IN/en/product/sial/b11400?utm_source=google&utm_medium=cpc&utm_campaign=15000382539&utm_content=130311242362&gclid=CjwKCAiA3JCvBhA8EiwA4kujZjsbwn1IlUPIyA7J2j07Bo5n3IAY268ioyQbZWxRVPJtl-de7xttXhoC3tQQAvD_BwE,"eye iritation ,harmful if swallowed and toxic to aquatic life with long lasting effects",https://pubchem.ncbi.nlm.nih.gov/compound/Benzotriazole#section=Safety-and-Hazards
51,Benzotriazole,Al,AA2024,298,7,0.1,98,4884,https://www.sigmaaldrich.com/IN/en/product/sial/b11400?utm_source=google&utm_medium=cpc&utm_campaign=15000382539&utm_content=130311242362&gclid=CjwKCAiA3JCvBhA8EiwA4kujZjsbwn1IlUPIyA7J2j07Bo5n3IAY268ioyQbZWxRVPJtl-de7xttXhoC3tQQAvD_BwE,"eye iritation ,harmful if swallowed and toxic to aquatic life with long lasting effects",https://pubchem.ncbi.nlm.nih.gov/compound/Benzotriazole#section=Safety-and-Hazards
52,Citrate,Al,AA2024,298,10,0.1,50,,,eye irritation ,https://pubchem.ncbi.nlm.nih.gov/compound/Citrate#section=Safety-and-Hazards
53,Diethyldithiocarbamic acid,Al,AA2024,298,10,0.1,80,36274.8,https://www.sigmaaldrich.com/IN/en/product/aldrich/318116?utm_source=google&utm_medium=cpc&utm_campaign=15000381723&utm_content=129438260635&gclid=CjwKCAjwnv-vBhBdEiwABCYQA0553S2mbRvNIwTXT-TC-z9qTT2OVtjuQiRIYVGC_5RwligJN8BeHRoChuYQAvD_BwE,"harmful if swallowed ,skin ,eye and respiratory irritation",https://pubchem.ncbi.nlm.nih.gov/compound/Diethyldithiocarbamic%20acid#section=Safety-and-Hazards
54,Diethyldithiocarbamic acid,Al,AA2024,298,7,0.1,97,36274.8,https://www.sigmaaldrich.com/IN/en/product/aldrich/318116?utm_source=google&utm_medium=cpc&utm_campaign=15000381723&utm_content=129438260635&gclid=CjwKCAjwnv-vBhBdEiwABCYQA0553S2mbRvNIwTXT-TC-z9qTT2OVtjuQiRIYVGC_5RwligJN8BeHRoChuYQAvD_BwE,"harmful if swallowed ,skin ,eye and respiratory irritation",https://pubchem.ncbi.nlm.nih.gov/compound/Diethyldithiocarbamic%20acid#section=Safety-and-Hazards
55,Dimethylglyoxime,Al,AA2024,298,4,0.1,50,2741.7,https://www.sigmaaldrich.com/IN/en/product/sial/162574,,
56,Dimethylglyoxime,Al,AA2024,298,10,0.1,50,2741.7,https://www.sigmaaldrich.com/IN/en/product/sial/162574,,
57,Glycine,Al,AA2024,298,4,0.1,50,1894,https://www.sigmaaldrich.com/IN/en/product/mm/3570?utm_source=google&utm_medium=cpc&utm_campaign=15000381723&utm_content=129438260635&gclid=CjwKCAiA3JCvBhA8EiwA4kujZi8LSGN0t5alJqdXbf60ZeN31MCnYoy6kiikA9lPsn6Db0sC5gj5tBoCD78QAvD_BwE,cardio-depressant effects and may cause renal toxicity,https://www.anzca.edu.au/Safety-advocacy/Safety-alerts/Glycine-toxicity-and-TURP-syndrome
58,Glycine,Al,AA2024,298,10,0.1,50,1894,https://www.sigmaaldrich.com/IN/en/product/mm/3570?utm_source=google&utm_medium=cpc&utm_campaign=15000381723&utm_content=129438260635&gclid=CjwKCAiA3JCvBhA8EiwA4kujZi8LSGN0t5alJqdXbf60ZeN31MCnYoy6kiikA9lPsn6Db0sC5gj5tBoCD78QAvD_BwE,cardio-depressant effects and may cause renal toxicity,https://www.anzca.edu.au/Safety-advocacy/Safety-alerts/Glycine-toxicity-and-TURP-syndrome
59,"1,14-Hexadecanedioic acid",Al,AA2024,298,4,0.1,50,264000,https://www.tcichemicals.com/IN/en/p/H0293,"cause skin and eye irritation, and respiratory tract irritation",https://pubchem.ncbi.nlm.nih.gov/compound/Hexadecanedioic-acid
60,Hexamethylenetetramine / Urotropine,Al,AA2024,298,4,0.1,50,35,https://www.indiamart.com/proddetail/hexamethylenetetramine-urotropine-2850638936491.html,"moderate acute oral toxicity, and can mildly irritate the eyes and skin",https://www.epa.gov/sites/default/files/2015-04/documents/hexamethyl.pdf
61,Picolinic acid,Al,AA2024,298,7,0.1,58,4051.5,https://www.sigmaaldrich.com/IN/en/product/aldrich/p42800,"very hazardous if inhaled and contact with eyes ,skin",https://hmdb.ca/system/metabolites/msds/000/001/826/original/HMDB02243.pdf?1358895317
62,"5,5'-Dithiobis(2-nitrobenzoic acid)",Al,AA2024,298,7,0.6,94.4,"109,734.60",https://www.sigmaaldrich.com/IN/en/product/sigma/d8130,"skin ,eye and respiratory irritation","https://pubchem.ncbi.nlm.nih.gov/compound/5,5'-Dithiobis(2-nitrobenzoic%20acid)#section=Safety-and-Hazards"
63,"5,5'-Dithiobis(2-nitrobenzoic acid)",Al,AA2024,298,7,0.6,90.4,"109,734.60",https://www.sigmaaldrich.com/IN/en/product/sigma/d8130,"skin ,eye and respiratory irritation","https://pubchem.ncbi.nlm.nih.gov/compound/5,5'-Dithiobis(2-nitrobenzoic%20acid)#section=Safety-and-Hazards"
64,"5,5'-Dithiobis(2-nitrobenzoic acid)",Al,AA2024,298,7,0.6,90,109734.6,https://www.sigmaaldrich.com/IN/en/product/sigma/d8130,"skin ,eye and respiratory irritation","https://pubchem.ncbi.nlm.nih.gov/compound/5,5'-Dithiobis(2-nitrobenzoic%20acid)#section=Safety-and-Hazards"
65,"5,5'-Dithiobis(2-nitrobenzoic acid)",Al,AA2024,298,7,0.6,55.6,109734.6,https://www.sigmaaldrich.com/IN/en/product/sigma/d8130,"skin ,eye and respiratory irritation","https://pubchem.ncbi.nlm.nih.gov/compound/5,5'-Dithiobis(2-nitrobenzoic%20acid)#section=Safety-and-Hazards"
66,"5,5'-Dithiobis(2-nitrobenzoic acid)",Al,AA2024,308,7,0.6,92.4,109734.6,https://www.sigmaaldrich.com/IN/en/product/sigma/d8130,"skin ,eye and respiratory irritation","https://pubchem.ncbi.nlm.nih.gov/compound/5,5'-Dithiobis(2-nitrobenzoic%20acid)#section=Safety-and-Hazards"
67,"5,5'-Dithiobis(2-nitrobenzoic acid)",Al,AA2024,308,7,0.6,87.2,109734.6,https://www.sigmaaldrich.com/IN/en/product/sigma/d8130,"skin ,eye and respiratory irritation","https://pubchem.ncbi.nlm.nih.gov/compound/5,5'-Dithiobis(2-nitrobenzoic%20acid)#section=Safety-and-Hazards"
68,"5,5'-Dithiobis(2-nitrobenzoic acid)",Al,AA2024,308,7,0.6,86.9,109734.6,https://www.sigmaaldrich.com/IN/en/product/sigma/d8130,"skin ,eye and respiratory irritation","https://pubchem.ncbi.nlm.nih.gov/compound/5,5'-Dithiobis(2-nitrobenzoic%20acid)#section=Safety-and-Hazards"
69,"5,5'-Dithiobis(2-nitrobenzoic acid)",Al,AA2024,308,7,0.6,52.4,109734.6,https://www.sigmaaldrich.com/IN/en/product/sigma/d8130,"skin ,eye and respiratory irritation","https://pubchem.ncbi.nlm.nih.gov/compound/5,5'-Dithiobis(2-nitrobenzoic%20acid)#section=Safety-and-Hazards"
70,"5,5'-Dithiobis(2-nitrobenzoic acid)",Al,AA2024,318,7,0.6,89.5,109734.6,https://www.sigmaaldrich.com/IN/en/product/sigma/d8130,"skin ,eye and respiratory irritation","https://pubchem.ncbi.nlm.nih.gov/compound/5,5'-Dithiobis(2-nitrobenzoic%20acid)#section=Safety-and-Hazards"
71,"5,5'-Dithiobis(2-nitrobenzoic acid)",Al,AA2024,318,7,0.6,84.2,109734.6,https://www.sigmaaldrich.com/IN/en/product/sigma/d8130,"skin ,eye and respiratory irritation","https://pubchem.ncbi.nlm.nih.gov/compound/5,5'-Dithiobis(2-nitrobenzoic%20acid)#section=Safety-and-Hazards"
72,"5,5'-Dithiobis(2-nitrobenzoic acid)",Al,AA2024,318,7,0.6,83.3,109734.6,https://www.sigmaaldrich.com/IN/en/product/sigma/d8130,"skin ,eye and respiratory irritation","https://pubchem.ncbi.nlm.nih.gov/compound/5,5'-Dithiobis(2-nitrobenzoic%20acid)#section=Safety-and-Hazards"
73,"5,5'-Dithiobis(2-nitrobenzoic acid)",Al,AA2024,328,7,0.6,86.8,109734.6,https://www.sigmaaldrich.com/IN/en/product/sigma/d8130,"skin ,eye and respiratory irritation","https://pubchem.ncbi.nlm.nih.gov/compound/5,5'-Dithiobis(2-nitrobenzoic%20acid)#section=Safety-and-Hazards"
74,"5,5'-Dithiobis(2-nitrobenzoic acid)",Al,AA2024,328,7,0.6,81.2,109734.6,https://www.sigmaaldrich.com/IN/en/product/sigma/d8130,"skin ,eye and respiratory irritation","https://pubchem.ncbi.nlm.nih.gov/compound/5,5'-Dithiobis(2-nitrobenzoic%20acid)#section=Safety-and-Hazards"
75,"5,5'-Dithiobis(2-nitrobenzoic acid)",Al,AA2024,328,7,0.6,80.4,109734.6,https://www.sigmaaldrich.com/IN/en/product/sigma/d8130,"skin ,eye and respiratory irritation","https://pubchem.ncbi.nlm.nih.gov/compound/5,5'-Dithiobis(2-nitrobenzoic%20acid)#section=Safety-and-Hazards"
76,Sodium sulfite,Al,AA2024,298,7,0.6,63.5,4.9,https://www.indiamart.com/proddetail/sodium-sulphite-3977770233.html,"skin burn ,skin irritation and eye irritation ",https://pubchem.ncbi.nlm.nih.gov/compound/Sodium%20sulfite#section=Safety-and-Hazards
77,Sodium sulfite,Al,AA2024,298,7,0.6,82.6,4.9,https://www.indiamart.com/proddetail/sodium-sulphite-3977770233.html,"skin burn ,skin irritation and eye irritation ",https://pubchem.ncbi.nlm.nih.gov/compound/Sodium%20sulfite#section=Safety-and-Hazards
78,Sodium sulfite,Al,AA2024,298,7,0.6,98.5,4.9,https://www.indiamart.com/proddetail/sodium-sulphite-3977770233.html,"skin burn ,skin irritation and eye irritation ",https://pubchem.ncbi.nlm.nih.gov/compound/Sodium%20sulfite#section=Safety-and-Hazards
79,Sodium sulfite,Al,AA2024,298,7,0.6,98.7,4.9,https://www.indiamart.com/proddetail/sodium-sulphite-3977770233.html,"skin burn ,skin irritation and eye irritation ",https://pubchem.ncbi.nlm.nih.gov/compound/Sodium%20sulfite#section=Safety-and-Hazards
80,Sodium sulfite,Al,AA2024,308,7,0.6,61,4.9,https://www.indiamart.com/proddetail/sodium-sulphite-3977770233.html,"skin burn ,skin irritation and eye irritation ",https://pubchem.ncbi.nlm.nih.gov/compound/Sodium%20sulfite#section=Safety-and-Hazards
81,Sodium sulfite,Al,AA2024,308,7,0.6,80,4.9,https://www.indiamart.com/proddetail/sodium-sulphite-3977770233.html,"skin burn ,skin irritation and eye irritation ",https://pubchem.ncbi.nlm.nih.gov/compound/Sodium%20sulfite#section=Safety-and-Hazards
82,Sodium sulfite,Al,AA2024,308,7,0.6,95.5,4.9,https://www.indiamart.com/proddetail/sodium-sulphite-3977770233.html,"skin burn ,skin irritation and eye irritation ",https://pubchem.ncbi.nlm.nih.gov/compound/Sodium%20sulfite#section=Safety-and-Hazards
83,Sodium sulfite,Al,AA2024,308,7,0.6,96,4.9,https://www.indiamart.com/proddetail/sodium-sulphite-3977770233.html,"skin burn ,skin irritation and eye irritation ",https://pubchem.ncbi.nlm.nih.gov/compound/Sodium%20sulfite#section=Safety-and-Hazards
84,Sodium sulfite,Al,AA2024,318,7,0.6,58.7,4.9,https://www.indiamart.com/proddetail/sodium-sulphite-3977770233.html,"skin burn ,skin irritation and eye irritation ",https://pubchem.ncbi.nlm.nih.gov/compound/Sodium%20sulfite#section=Safety-and-Hazards
85,Sodium sulfite,Al,AA2024,318,7,0.6,77,4.9,https://www.indiamart.com/proddetail/sodium-sulphite-3977770233.html,"skin burn ,skin irritation and eye irritation ",https://pubchem.ncbi.nlm.nih.gov/compound/Sodium%20sulfite#section=Safety-and-Hazards
86,Sodium sulfite,Al,AA2024,318,7,0.6,92.7,4.9,https://www.indiamart.com/proddetail/sodium-sulphite-3977770233.html,"skin burn ,skin irritation and eye irritation ",https://pubchem.ncbi.nlm.nih.gov/compound/Sodium%20sulfite#section=Safety-and-Hazards
87,Sodium sulfite,Al,AA2024,318,7,0.6,94,4.9,https://www.indiamart.com/proddetail/sodium-sulphite-3977770233.html,"skin burn ,skin irritation and eye irritation ",https://pubchem.ncbi.nlm.nih.gov/compound/Sodium%20sulfite#section=Safety-and-Hazards
88,Sodium sulfite,Al,AA2024,328,7,0.6,55.1,4.9,https://www.indiamart.com/proddetail/sodium-sulphite-3977770233.html,"skin burn ,skin irritation and eye irritation ",https://pubchem.ncbi.nlm.nih.gov/compound/Sodium%20sulfite#section=Safety-and-Hazards
89,Sodium sulfite,Al,AA2024,328,7,0.6,74.3,4.9,https://www.indiamart.com/proddetail/sodium-sulphite-3977770233.html,"skin burn ,skin irritation and eye irritation ",https://pubchem.ncbi.nlm.nih.gov/compound/Sodium%20sulfite#section=Safety-and-Hazards
90,Sodium sulfite,Al,AA2024,328,7,0.6,87.8,4.9,https://www.indiamart.com/proddetail/sodium-sulphite-3977770233.html,"skin burn ,skin irritation and eye irritation ",https://pubchem.ncbi.nlm.nih.gov/compound/Sodium%20sulfite#section=Safety-and-Hazards
91,Sodium sulfite,Al,AA2024,328,7,0.6,91.7,4.9,https://www.indiamart.com/proddetail/sodium-sulphite-3977770233.html,"skin burn ,skin irritation and eye irritation ",https://pubchem.ncbi.nlm.nih.gov/compound/Sodium%20sulfite#section=Safety-and-Hazards
92,Disodium-N-octyliminodiacetate,Al,AA2024,303,7,0.6,66.47,,,,
93,Disodium-N-octyliminodiacetate,Al,AA2024,303,7,0.6,72.37,,,,
94,Disodium-N-octyliminodiacetate,Al,AA2024,303,7,0.6,50.35,,,,
95,Disodium-N-decyliminodiacetate,Al,AA2024,303,7,0.6,68.95,,,,
96,Disodium-N-decyliminodiacetate,Al,AA2024,303,7,0.6,74.31,,,,
97,Disodium-N-decyliminodiacetate,Al,AA2024,303,7,0.6,57.74,,,,
98,Disodium-N-dodecyliminodiacetate,Al,AA2024,303,7,0.6,55.2,,,,
99,Disodium-N-dodecyliminodiacetate,Al,AA2024,303,7,0.6,70.93,,,,
100,Disodium-N-dodecyliminodiacetate,Al,AA2024,303,7,0.6,77.71,,,,
101,Disodium-N-dodecyliminodiacetate,Al,AA2024,303,7,0.6,63.44,,,,
102,Disodium-N-octyliminodiacetate,Al,AA2024,303,7,0.6,77.73,,,,
103,Disodium-N-octyliminodiacetate,Al,AA2024,303,7,0.6,85.22,,,,
104,Disodium-N-octyliminodiacetate,Al,AA2024,303,7,0.6,90.02,,,,
105,Disodium-N-octyliminodiacetate,Al,AA2024,303,7,0.6,83.45,,,,
106,Disodium-N-decyliminodiacetate,Al,AA2024,303,7,0.6,80.1,,,,
107,Disodium-N-decyliminodiacetate,Al,AA2024,303,7,0.6,86.56,,,,
108,Disodium-N-decyliminodiacetate,Al,AA2024,303,7,0.6,90.89,,,,
109,Disodium-N-decyliminodiacetate,Al,AA2024,303,7,0.6,84.65,,,,
110,Disodium-N-dodecyliminodiacetate,Al,AA2024,303,7,0.6,82.41,,,,
111,Disodium-N-dodecyliminodiacetate,Al,AA2024,303,7,0.6,91.79,,,,
112,Disodium-N-dodecyliminodiacetate,Al,AA2024,303,7,0.6,92.19,,,,
113,Disodium-N-dodecyliminodiacetate,Al,AA2024,303,7,0.6,91.45,,,,
114,Disodium-N-octyliminodiacetate,Al,AA2024,303,7,0.6,78.27,,,,
115,Disodium-N-octyliminodiacetate,Al,AA2024,303,7,0.6,85.97,,,,
116,Disodium-N-octyliminodiacetate,Al,AA2024,303,7,0.6,90.18,,,,
117,Disodium-N-octyliminodiacetate,Al,AA2024,303,7,0.6,84.37,,,,
118,Disodium-N-decyliminodiacetate,Al,AA2024,303,7,0.6,80.68,,,,
119,Disodium-N-decyliminodiacetate,Al,AA2024,303,7,0.6,86.97,,,,
120,Disodium-N-decyliminodiacetate,Al,AA2024,303,7,0.6,90.38,,,,
121,Disodium-N-decyliminodiacetate,Al,AA2024,303,7,0.6,85.04,,,,
122,Disodium-N-dodecyliminodiacetate,Al,AA2024,303,7,0.6,82.46,,,,
123,Disodium-N-dodecyliminodiacetate,Al,AA2024,303,7,0.6,91.78,,,,
124,Disodium-N-dodecyliminodiacetate,Al,AA2024,303,7,0.6,92.25,,,,
125,Disodium-N-dodecyliminodiacetate,Al,AA2024,303,7,0.6,91.45,,,,
126,Cerium (III) ammonium nitrate,Al,AA2024,298,5.4,0.01,64.8,4931.81,https://www.scbt.com/p/cerium-iii-ammonium-nitrate-tetrahydrate-13083-04-0,Harmful if swallowed and permanent damage to eye,"https://www.labster.com/blog/make-ceric-ammonium-nitrate-test-approachable#:~:text=NOTE:%20Ceric%20ammonium%20nitrate%20is%20a%20strong,eye%20contact%20may%20cause%20permanent%20eye%20damage."
127,Cerium (III) ammonium nitrate,Al,AA2024,298,5.4,0.01,69.2,4931.81,https://www.scbt.com/p/cerium-iii-ammonium-nitrate-tetrahydrate-13083-04-0,Harmful if swallowed and permanent damage to eye,"https://www.labster.com/blog/make-ceric-ammonium-nitrate-test-approachable#:~:text=NOTE:%20Ceric%20ammonium%20nitrate%20is%20a%20strong,eye%20contact%20may%20cause%20permanent%20eye%20damage."
128,Cerium (III) ammonium nitrate,Al,AA2024,298,5.5,0.01,51,4931.81,https://www.scbt.com/p/cerium-iii-ammonium-nitrate-tetrahydrate-13083-04-0,Harmful if swallowed and permanent damage to eye,"https://www.labster.com/blog/make-ceric-ammonium-nitrate-test-approachable#:~:text=NOTE:%20Ceric%20ammonium%20nitrate%20is%20a%20strong,eye%20contact%20may%20cause%20permanent%20eye%20damage."
129,Cerium (III) ammonium nitrate,Al,AA2024,298,4.4,0.01,66.9,4931.81,https://www.scbt.com/p/cerium-iii-ammonium-nitrate-tetrahydrate-13083-04-0,Harmful if swallowed and permanent damage to eye,"https://www.labster.com/blog/make-ceric-ammonium-nitrate-test-approachable#:~:text=NOTE:%20Ceric%20ammonium%20nitrate%20is%20a%20strong,eye%20contact%20may%20cause%20permanent%20eye%20damage."
130,Cerium (III) ammonium nitrate,Al,AA2024,298,5.4,0.01,78.9,4931.81,https://www.scbt.com/p/cerium-iii-ammonium-nitrate-tetrahydrate-13083-04-0,Harmful if swallowed and permanent damage to eye,"https://www.labster.com/blog/make-ceric-ammonium-nitrate-test-approachable#:~:text=NOTE:%20Ceric%20ammonium%20nitrate%20is%20a%20strong,eye%20contact%20may%20cause%20permanent%20eye%20damage."
131,Cerium (III) ammonium nitrate,Al,AA2024,298,5.5,0.01,85.2,4931.81,https://www.scbt.com/p/cerium-iii-ammonium-nitrate-tetrahydrate-13083-04-0,Harmful if swallowed and permanent damage to eye,"https://www.labster.com/blog/make-ceric-ammonium-nitrate-test-approachable#:~:text=NOTE:%20Ceric%20ammonium%20nitrate%20is%20a%20strong,eye%20contact%20may%20cause%20permanent%20eye%20damage."
132,Cerium (III) ammonium nitrate,Al,AA2024,298,4.4,0.01,83.3,4931.81,https://www.scbt.com/p/cerium-iii-ammonium-nitrate-tetrahydrate-13083-04-0,Harmful if swallowed and permanent damage to eye,"https://www.labster.com/blog/make-ceric-ammonium-nitrate-test-approachable#:~:text=NOTE:%20Ceric%20ammonium%20nitrate%20is%20a%20strong,eye%20contact%20may%20cause%20permanent%20eye%20damage."
133,Cerium (III) ammonium nitrate,Al,AA2024,298,5.4,0.01,89.9,4931.81,https://www.scbt.com/p/cerium-iii-ammonium-nitrate-tetrahydrate-13083-04-0,Harmful if swallowed and permanent damage to eye,"https://www.labster.com/blog/make-ceric-ammonium-nitrate-test-approachable#:~:text=NOTE:%20Ceric%20ammonium%20nitrate%20is%20a%20strong,eye%20contact%20may%20cause%20permanent%20eye%20damage."
134,Cerium (III) ammonium nitrate,Al,AA2024,298,5.5,0.01,88.1,4931.81,https://www.scbt.com/p/cerium-iii-ammonium-nitrate-tetrahydrate-13083-04-0,Harmful if swallowed and permanent damage to eye,"https://www.labster.com/blog/make-ceric-ammonium-nitrate-test-approachable#:~:text=NOTE:%20Ceric%20ammonium%20nitrate%20is%20a%20strong,eye%20contact%20may%20cause%20permanent%20eye%20damage."
135,Cerium (III) ammonium nitrate,Al,AA2024,298,5.6,0.01,80.7,4931.81,https://www.scbt.com/p/cerium-iii-ammonium-nitrate-tetrahydrate-13083-04-0,Harmful if swallowed and permanent damage to eye,"https://www.labster.com/blog/make-ceric-ammonium-nitrate-test-approachable#:~:text=NOTE:%20Ceric%20ammonium%20nitrate%20is%20a%20strong,eye%20contact%20may%20cause%20permanent%20eye%20damage."
136,Cerium (III) ammonium nitrate,Al,AA2024,298,4.4,0.01,88.9,4931.81,https://www.scbt.com/p/cerium-iii-ammonium-nitrate-tetrahydrate-13083-04-0,Harmful if swallowed and permanent damage to eye,"https://www.labster.com/blog/make-ceric-ammonium-nitrate-test-approachable#:~:text=NOTE:%20Ceric%20ammonium%20nitrate%20is%20a%20strong,eye%20contact%20may%20cause%20permanent%20eye%20damage."
137,Cerium (III) ammonium nitrate,Al,AA2024,298,5.4,0.01,90.1,4931.81,https://www.scbt.com/p/cerium-iii-ammonium-nitrate-tetrahydrate-13083-04-0,Harmful if swallowed and permanent damage to eye,"https://www.labster.com/blog/make-ceric-ammonium-nitrate-test-approachable#:~:text=NOTE:%20Ceric%20ammonium%20nitrate%20is%20a%20strong,eye%20contact%20may%20cause%20permanent%20eye%20damage."
138,Cerium (III) ammonium nitrate,Al,AA2024,298,5.5,0.01,80.3,4931.81,https://www.scbt.com/p/cerium-iii-ammonium-nitrate-tetrahydrate-13083-04-0,Harmful if swallowed and permanent damage to eye,"https://www.labster.com/blog/make-ceric-ammonium-nitrate-test-approachable#:~:text=NOTE:%20Ceric%20ammonium%20nitrate%20is%20a%20strong,eye%20contact%20may%20cause%20permanent%20eye%20damage."
139,Cerium (III) ammonium nitrate,Al,AA2024,298,5.6,0.01,57.5,4931.81,https://www.scbt.com/p/cerium-iii-ammonium-nitrate-tetrahydrate-13083-04-0,Harmful if swallowed and permanent damage to eye,"https://www.labster.com/blog/make-ceric-ammonium-nitrate-test-approachable#:~:text=NOTE:%20Ceric%20ammonium%20nitrate%20is%20a%20strong,eye%20contact%20may%20cause%20permanent%20eye%20damage."
140,Cerium (IV) ammonium nitrate,Al,AA2024,298,5.6,0.01,53.5,11555.1,https://www.sigmaaldrich.com/IN/en/product/sigald/22249,"eye,skin ,respiratory irritation and harmful to aquatic life with long lasting effects  ",https://pubchem.ncbi.nlm.nih.gov/compound/Cerium_IV_-ammonium-nitrate#section=Hazards-Identification
141,Cerium (IV) ammonium nitrate,Al,AA2024,298,5.4,0.01,67.5,11555.1,https://www.sigmaaldrich.com/IN/en/product/sigald/22249,"eye,skin ,respiratory irritation and harmful to aquatic life with long lasting effects  ",https://pubchem.ncbi.nlm.nih.gov/compound/Cerium_IV_-ammonium-nitrate#section=Hazards-Identification
142,Cerium (IV) ammonium nitrate,Al,AA2024,298,5.5,0.01,79.2,11555.1,https://www.sigmaaldrich.com/IN/en/product/sigald/22249,"eye,skin ,respiratory irritation and harmful to aquatic life with long lasting effects  ",https://pubchem.ncbi.nlm.nih.gov/compound/Cerium_IV_-ammonium-nitrate#section=Hazards-Identification
143,Cerium (IV) ammonium nitrate,Al,AA2024,298,5.6,0.01,63.7,11555.1,https://www.sigmaaldrich.com/IN/en/product/sigald/22249,"eye,skin ,respiratory irritation and harmful to aquatic life with long lasting effects  ",https://pubchem.ncbi.nlm.nih.gov/compound/Cerium_IV_-ammonium-nitrate#section=Hazards-Identification
144,Cerium (IV) ammonium nitrate,Al,AA2024,298,5.5,0.01,62.7,11555.1,https://www.sigmaaldrich.com/IN/en/product/sigald/22249,"eye,skin ,respiratory irritation and harmful to aquatic life with long lasting effects  ",https://pubchem.ncbi.nlm.nih.gov/compound/Cerium_IV_-ammonium-nitrate#section=Hazards-Identification
145,Cerium (IV) ammonium nitrate,Al,AA2024,298,5.6,0.01,59.4,11555.1,https://www.sigmaaldrich.com/IN/en/product/sigald/22249,"eye,skin ,respiratory irritation and harmful to aquatic life with long lasting effects  ",https://pubchem.ncbi.nlm.nih.gov/compound/Cerium_IV_-ammonium-nitrate#section=Hazards-Identification
146,Cerium(III) nitrate ,Al,AA2024,298,7,0.01,91.7,22590,https://www.sigmaaldrich.com/IN/en/product/mm/102271,"fire ,explosion ,eye irritation ,eye damage and toxic to aquatic life long lasting effects ",https://pubchem.ncbi.nlm.nih.gov/compound/Cerium(III)%20nitrate#section=Safety-and-Hazards
147,Cerium(III) nitrate ,Al,AA2024,298,7,0.01,94.6,22590,https://www.sigmaaldrich.com/IN/en/product/mm/102271,"fire ,explosion ,eye irritation ,eye damage and toxic to aquatic life long lasting effects ",https://pubchem.ncbi.nlm.nih.gov/compound/Cerium(III)%20nitrate#section=Safety-and-Hazards
148,Cerium(III) nitrate ,Al,AA2024,298,7,0.01,96,22590,https://www.sigmaaldrich.com/IN/en/product/mm/102271,"fire ,explosion ,eye irritation ,eye damage and toxic to aquatic life long lasting effects",https://pubchem.ncbi.nlm.nih.gov/compound/Cerium(III)%20nitrate#section=Safety-and-Hazards
149,Cerium(III) nitrate ,Al,AA2024,298,7,0.01,96.8,22590,https://www.sigmaaldrich.com/IN/en/product/mm/102271,"fire ,explosion ,eye irritation ,eye damage and toxic to aquatic life long lasing effects",https://pubchem.ncbi.nlm.nih.gov/compound/Cerium(III)%20nitrate#section=Safety-and-Hazards
150,Cerium(III) nitrate ,Al,AA2024,298,7,0.01,97,22590,https://www.sigmaaldrich.com/IN/en/product/mm/102271,"fire ,explosion ,eye irritation ,eye damage and toxic to aquatic life log lastic effects ",https://pubchem.ncbi.nlm.nih.gov/compound/Cerium(III)%20nitrate#section=Safety-and-Hazards
151,Cerium(III) nitrate ,Al,AA2024,298,7,0.01,97.3,22590,https://www.sigmaaldrich.com/IN/en/product/mm/102271,"fire ,explosion ,eye irritation ,eye damage and toxic to aquatic life long lasting effects",https://pubchem.ncbi.nlm.nih.gov/compound/Cerium(III)%20nitrate#section=Safety-and-Hazards
152,Cerium(III) nitrate ,Al,AA2024,298,7,0.01,97.5,22590,https://www.sigmaaldrich.com/IN/en/product/mm/102271,"fire ,explosion ,eye irritation ,eye damage and toxic to aquatic life long lasting effects",https://pubchem.ncbi.nlm.nih.gov/compound/Cerium(III)%20nitrate#section=Safety-and-Hazards
153,Cerium(IV) ammonium nitrate,Al,AA2024,298,7,0.01,82.3,6553.44,https://www.sigmaaldrich.com/IN/en/product/sigald/c3654,"intensify fire ,eye ,skin and respiratory irriatation ,toxic to aquatic life ,skin burns ,allergic skin",https://pubchem.ncbi.nlm.nih.gov/compound/Cerium(IV)%20ammonium%20nitrate#section=Safety-and-Hazards
154,Cerium(IV) ammonium nitrate,Al,AA2024,298,7,0.01,91.3,6553.44,https://www.sigmaaldrich.com/IN/en/product/sigald/c3654,"intensify fire ,eye ,skin and respiratory irriatation ,toxic to aquatic life ,skin burns ,allergic skin",https://pubchem.ncbi.nlm.nih.gov/compound/Cerium(IV)%20ammonium%20nitrate#section=Safety-and-Hazards
155,Cerium(IV) ammonium nitrate,Al,AA2024,298,7,0.01,93.5,6553.44,https://www.sigmaaldrich.com/IN/en/product/sigald/c3654,"intensify fire ,eye ,skin and respiratory irriatation ,toxic to aquatic life ,skin burns ,allergic skin",https://pubchem.ncbi.nlm.nih.gov/compound/Cerium(IV)%20ammonium%20nitrate#section=Safety-and-Hazards
156,Cerium(IV) ammonium nitrate,Al,AA2024,298,7,0.01,96.3,6553.44,https://www.sigmaaldrich.com/IN/en/product/sigald/c3654,"intensify fire ,eye ,skin and respiratory irriatation ,toxic to aquatic life ,skin burns ,allergic skin",https://pubchem.ncbi.nlm.nih.gov/compound/Cerium(IV)%20ammonium%20nitrate#section=Safety-and-Hazards
157,Cerium(IV) ammonium nitrate,Al,AA2024,298,7,0.01,96.5,6553.44,https://www.sigmaaldrich.com/IN/en/product/sigald/c3654,"intensify fire ,eye ,skin and respiratory irriatation ,toxic to aquatic life ,skin burns ,allergic skin",https://pubchem.ncbi.nlm.nih.gov/compound/Cerium(IV)%20ammonium%20nitrate#section=Safety-and-Hazards
158,Cerium(IV) ammonium nitrate,Al,AA2024,298,7,0.01,96.7,6553.44,https://www.sigmaaldrich.com/IN/en/product/sigald/c3654,"intensify fire ,eye ,skin and respiratory irriatation ,toxic to aquatic life ,skin burns ,allergic skin",https://pubchem.ncbi.nlm.nih.gov/compound/Cerium(IV)%20ammonium%20nitrate#section=Safety-and-Hazards
159,Cerium(IV) ammonium nitrate,Al,AA2024,298,7,0.01,97.3,6553.44,https://www.sigmaaldrich.com/IN/en/product/sigald/c3654,"intensify fire ,eye ,skin and respiratory irriatation ,toxic to aquatic life ,skin burns ,allergic skin",https://pubchem.ncbi.nlm.nih.gov/compound/Cerium(IV)%20ammonium%20nitrate#section=Safety-and-Hazards
160,Cerium(III) sulfate,Al,AA2024,298,7,0.01,94.3,74600,https://www.sigmaaldrich.com/IN/en/search/13454-94-9?focus=products&page=1&perpage=30&sort=relevance&term=13454-94-9&type=cas_number,"skin,eye and respiratory irritation",https://pubchem.ncbi.nlm.nih.gov/compound/Cerium(III)%20sulfate#section=Safety-and-Hazards
161,Cerium(III) sulfate,Al,AA2024,298,7,0.01,93.6,74600,https://www.sigmaaldrich.com/IN/en/search/13454-94-9?focus=products&page=1&perpage=30&sort=relevance&term=13454-94-9&type=cas_number,"skin,eye and respiratory irritation",https://pubchem.ncbi.nlm.nih.gov/compound/Cerium(III)%20sulfate#section=Safety-and-Hazards
162,Cerium(III) sulfate,Al,AA2024,298,7,0.01,91.5,74600,https://www.sigmaaldrich.com/IN/en/search/13454-94-9?focus=products&page=1&perpage=30&sort=relevance&term=13454-94-9&type=cas_number,"skin,eye and respiratory irritation",https://pubchem.ncbi.nlm.nih.gov/compound/Cerium(III)%20sulfate#section=Safety-and-Hazards
163,Cerium(III) sulfate,Al,AA2024,298,7,0.01,93,74600,https://www.sigmaaldrich.com/IN/en/search/13454-94-9?focus=products&page=1&perpage=30&sort=relevance&term=13454-94-9&type=cas_number,"skin,eye and respiratory irritation",https://pubchem.ncbi.nlm.nih.gov/compound/Cerium(III)%20sulfate#section=Safety-and-Hazards
